Repository: giodl73-repo/MAXIM

# MAXIM — A Reference Library

**Skills built MAXIM; skills keep it honest.** A self-authored peer-level reference spanning computing, mathematics, physics, life sciences, history, the arts, material culture, and the natural world — every page produced through a review pipeline (`@editor` tags as live dashboard, a style contract as gate, a graduation check before a guide leaves review). The same skills that write each guide hold it to the bar.

**13 sections · 217 directories · ~2,170 guides · ~14,070 pages · 52 bound volumes.** Organized as a deck of cards — 13 sections × 4 volumes — so the whole library fits a single shelf.

File: glassmaking/04-FLOAT-GLASS.md
# Float Glass — Pilkington Process, Flat Glass Revolution, Coatings

## The Big Picture

The float glass process is one of the great manufacturing innovations of the 20th century. Before 1959, flat glass required grinding and polishing to achieve flatness — expensive, slow, and wasteful. After float, a continuous ribbon of optically flat glass emerged from a bath of molten tin and needed no further surface treatment. Within 20 years it replaced every previous flat glass manufacturing method globally.

**Bridge — float as continuous-platform manufacturing:** Old flat glass was
batch correction: make a sheet, then grind and polish defects away. Float turned
the process into a stable continuous platform: a hot line with controlled
viscosity, atmosphere, draw speed, thickness, annealing, and post-process value
layers. The modern analogy is moving from artisanal rework to a production
pipeline with tight process control and downstream product SKUs.

```
FLOAT GLASS PROCESS
=====================

FURNACE → TIN BATH → ANNEALING LEHR → CUTTING

   Batch mix + cullet
          |
   MELTING FURNACE
   (~1,550°C; continuous)
          |
   REFINING ZONE
   (~1,450°C; bubbles removed)
          |
   FOREHEARTH/CONDITIONER
   (~1,100°C; cool to working temperature)
          |
          ↓ Molten glass flows onto tin bath surface
   ——————————————————————————————————————————————
   TIN BATH (50-60m long)
   ——————————————————————————————————————————————
   Entry: ~1,050°C, glass ~3m wide
   Glass floats on molten tin (ρ_glass ~2.5; ρ_tin ~7.3 g/cm³)
   Width controlled by graphite/ceramic edge restrainers
   Thickness controlled by draw speed (faster = thinner)
   Atmosphere: N₂ + 5-10% H₂ (prevents tin oxidation)
   Exit: ~600°C (below tin solidification but above strain point)
   ——————————————————————————————————————————————
          |
   ANNEALING LEHR (60-100m)
   Controlled slow cooling to ~60°C
          |
   CUTTING ROOM
   Laser or diamond scribe → break
   Standard jumbo: 3.21m × 6.0m
          |
    WAREHOUSE + SECONDARY PROCESSING
```

```
FLOAT RIBBON -> ANNEALED SHEET -> PRODUCT DECISION TREE

  base float
      |
      +-- leave annealed ---------- ordinary framed glazing only
      |
      +-- temper / heat-strengthen - safety + thermal shock resistance
      |
      +-- laminate ---------------- safety, security, acoustic control
      |
      +-- online hard coat -------- durable Low-E / self-cleaning, temperable
      |
      +-- offline soft coat ------- high-performance Low-E, sealed in IGU
      |
      +-- IGU / triple glazing ---- thermal system: panes + coating + gas
```

---

## The Pilkington Discovery

```
HISTORY AND DEVELOPMENT
========================

INVENTOR: Alastair Pilkington (1920-1995)
 Note: he was an employee of Pilkington Brothers (eventually knighted);
 the company was named after a different branch of the family;
 Alastair was a distant relation — hired 1947, developed float 1952-1959

DEVELOPMENT TIMELINE:
 1952: Alastair Pilkington has the key insight (reportedly watching
  washing up — scum floating on water surface = flat surface idea)
 1952-1955: small-scale laboratory experiments; prove concept viable
 1955-1959: pilot plant trials at Cowley Hill, St Helens;
            multiple failures; continuous refinement
 1959: commercial production begins; process announced publicly
 ~£7 million development cost (enormous for the era)
 The company almost ran out of money before success

COMPETITORS:
 Pilkington licensed the float process to all major flat glass makers
 Rather than attempt secrecy, Pilkington chose licensing
 First license: PPG (Pittsburgh Plate Glass, USA), 1962
 Eventually 40+ licensees globally
 License income: >£120 million over the life of the patents
 This licensing strategy = one of the great industrial licensing decisions

PRE-FLOAT COMPARISON:
 Polished plate glass:
  Rolled glass → anneal → grind both surfaces with abrasive → polish
  Machine continuous polisher: 400m of glass at a time
  Cost: ~3× float glass; wastage: ~25-30% of glass ground away
  Quality: optically flat but expensive, wasteful
 Drawn sheet glass:
  Fourcault/PPG processes → vertical draw from tank
  Cost: lower than plate
  Quality: draw lines, slight wavy distortion (visible in old windows)
 Float: optically flat (gravity and surface tension, no grinding);
        fire-polished (both surfaces smooth from glass physics);
        no draw lines; continuous high-volume production
```

---

## Float Process Details

```
THE TIN BATH — PHYSICS
========================

WHY TIN:
 Liquid at glass working temperatures (Sn melts at 232°C;
  glass enters at ~1,050°C; exits at ~600°C)
 Higher density than glass (Sn ~7.3 g/cm³ vs glass ~2.5 g/cm³)
  → glass floats; completely supported
 Surface tension of glass slightly less than tin → glass spreads to ~7mm
  "equilibrium thickness" (if allowed to spread freely)
 Tin doesn't react significantly with glass at working conditions
  (small amount of SnO₂ migration to glass bottom surface — detectable)

THICKNESS CONTROL:
 Equilibrium: unconstrained glass ribbon → 7mm thick naturally
 Thicker (>7mm): use "spigots" (graphite paddles that push glass inward
               from sides) → glass piles up → thicker
 Thinner (<7mm): stretch ribbon using "top rolls" (graphite-capped wheels
               grip glass edges; rotating outward → stretches glass thin)
 Standard products: 2mm, 3mm, 4mm, 5mm, 6mm, 8mm, 10mm, 12mm
 Commercial minimum: ~1.6mm (very thin flat glass for some applications)
 Commercial maximum: ~25mm (thick cast/processed float)

ATMOSPHERE:
 N₂ + 5-10% H₂ in enclosed tin bath enclosure
 Why reducing: prevent tin oxidation (SnO₂ would contaminate glass surface)
 H₂: reductant; also prevents any trace O₂ from reacting
 Atmosphere maintained at slight positive pressure: keep out ambient air
 Temperature gradient: hottest at entry end; cooling toward exit

TIN SIDE vs AIR SIDE:
 Bottom surface (tin-side): ~30 ppm SnO₂ migrates into glass
  Detectable: UV fluorescence at 365nm → tin side fluoresces white
  Practical importance: some coatings adhere differently to tin vs air side
  The SnO₂ is a few microns deep; affects ion exchange depth if used
 Top surface (air-side): no contamination; slight inherent flatness advantage
 Visual: both appear identical to naked eye

FLOAT LINE ECONOMICS:
 Continuous operation: line runs non-stop for 10-15 years (one "campaign")
 Startup: weeks to bring furnace to operating temperature; expensive
 A cold restart = months of time + millions of dollars
 Unplanned shutdown: potentially catastrophic loss
 Energy: glass furnace = major energy consumer; 5,000-8,000 kWh per tonne
 Scale: one float line produces 500,000-1,000,000 tonnes glass/year
        equivalent to enough glass to cover 20+ square miles per year
```

---

## Coatings on Float Glass

```
GLASS COATINGS — THE VALUE-ADD LAYER
=======================================

COATING METHODS:
 ONLINE (pyrolytic / "hard coat"):
  Applied during manufacture; glass still hot (500-700°C in lehr)
  CVD (chemical vapor deposition): precursor vapors react on glass surface
    → thin crystalline coating bonded to glass network
  Properties: very durable (hard); can withstand subsequent tempering
              and laminating; but optical performance usually less than offline
  Examples: SnO₂:F (fluorine-doped tin oxide) = online low-E;
            TiO₂ = online self-cleaning

 OFFLINE (sputter / "soft coat"):
  Applied to cold glass after manufacture and cutting
  Magnetron sputtering: metal targets (Ag, Si, Nb, etc.) sputtered in vacuum
    → atoms deposit on glass surface in thin controlled layers
  Build up multi-layer stack of nanometer-thin layers
  Properties: much better optical performance than online
              but cannot be tempered after coating (heat damages layers)
              Must be processed into IGU (sealed unit) promptly
              Cannot be exposed to harsh environments (hence "soft")
  Standard residential Low-E = sputtered triple-silver "soft coat"

LOW-E GLASS:
 Purpose: reduce long-wave infrared (heat radiation) transfer through glass
 Physics: window glass transmits solar radiation (short-wave, 0.3-3μm)
          but glass itself absorbs and re-emits long-wave IR (~10μm)
          Low-E coating: thin metallic layer reflects long-wave IR back
          → reduces heat transfer between inside and outside
 Silver layers: primary functional element; 1-3 silver layers
 Dielectric layers between silver: antireflection (maintains visible transmission)
  also protect silver (Ag oxidizes easily without protection)
 Standard triple-silver low-E stack:
  Glass | ZnO | Ag | NiCrOx | ZnO | Ag | NiCrOx | ZnO | Ag | ZnO | Glass
  ~100 layers total; total thickness ~100-200nm; invisible to naked eye
 Performance metrics:
  U-value (heat loss coefficient): target <1.0 W/m²K for triple glazing
  SHGC (solar heat gain coefficient): balance between solar heat gain
   and visible transmission; climate-dependent optimization

SOLAR CONTROL COATINGS:
 Reflect or absorb solar near-infrared (0.78-3μm)
 Reduces cooling load; important in hot climates with large glass facades
 SHGC <0.25 possible; may be colored (reflective blue/silver facades)
 Commercial buildings: combination of low-E + solar control

SELF-CLEANING GLASS (Pilkington Activ):
 TiO₂ (titanium dioxide) online hard coat; ~15nm thick
 Mechanism 1 — PHOTOCATALYTIC:
  UV light (from sun) activates TiO₂ (semiconductor; bandgap 3.2 eV)
  → generates reactive O species → oxidize and break down organic dirt
  → organic compounds decomposed to CO₂ + H₂O
 Mechanism 2 — HYDROPHILIC:
  TiO₂ surface is highly hydrophilic when UV-activated
  → water spreads as sheet rather than beads
  → sheets off, taking loose inorganic dirt with it
 Requires: UV exposure; doesn't work in dark/low-UV conditions
 Best application: skylights, conservatory roofs, hard-to-clean glazing
 Limitation: doesn't remove all types of soil; needs rain to rinse

ANTI-REFLECTIVE COATINGS:
 Reduce glass surface reflectance (standard glass: ~8% total at normal incidence)
 Single-layer MgF₂: ~1.5% reflectance (quarter-wave at design wavelength)
 Multi-layer: <0.5% broadband (sputtered; expensive)
 Applications: display glass (tablets, monitors), museum glass, solar cells
               (higher transmission → more power)
 Museum glass: both AR and non-reflective + optically clear;
               conserved artworks need true optical quality AR
```

---

## Insulating Glass Units (IGU / Double Glazing)

```
IGU CONSTRUCTION
=================

Standard residential IGU:
 Pane 1 (exterior) + sealed spacer + Pane 2 (interior)
 Standard dimensions: 4mm glass + 16mm spacer + 4mm glass = 24mm total

SPACER BAR:
 Traditional: hollow aluminum profile with desiccant beads
  (silica gel or molecular sieve absorb internal moisture)
  Thermal bridging: aluminum has high thermal conductivity → cold spot at edge
 "Warm edge" spacer: stainless steel (lower conductivity), composite spacer
  (Swisspacer, TGI spacer, etc.) → reduces edge heat loss
  Edge condensation problem: aluminum spacer → cold at edge →
  first point of condensation on inside surface (unsightly)

EDGE SEALS:
 Primary seal: PIB (polyisobutylene) butyl rubber; applied to spacer
  → seals against moisture vapor transmission
 Secondary seal: polysulfide or silicone; structural bond of unit
 Structural silicone only for structural glazing (no frame retention)

CAVITY GAS:
 Air: standard; free; some thermal benefit vs solid glass
 Argon (Ar): most common upgrade; thermal conductivity 0.016 W/mK
  vs air 0.026 W/mK → better thermal performance; ~10% cost premium
 Krypton (Kr): better than argon; expensive; used in thin triple glazing
 SF₆ (sulfur hexafluoride): acoustic performance; excellent for airports,
  studios; major greenhouse gas (25,200 GWP); being phased out

SURFACE NUMBERING:
 Counting from outside to inside:
 Surface 1: exterior face of outer pane
 Surface 2: interior face of outer pane (cavity side)
 Surface 3: exterior face of inner pane (cavity side)
 Surface 4: interior face of inner pane
 Low-E coating position:
  #2 (heating climates): reflects interior heat back in; warm climates: reduces heat from outside
  #3: common for triple glazing center lite
  Rule: coating faces the cavity (protected); never on #1 or #4

TRIPLE GLAZING:
 Three panes; two cavities; higher performance
 U-value <0.8 W/m²K possible
 Standard in Scandinavian construction; growing in UK/Germany
 Weight: 30-50% heavier than double; hardware must accommodate

PERFORMANCE STANDARDS:
 UK: Building Regulations Part L; Windows Energy Rating (WER) A-G
 EU: EN 14351-1; Energy Performance of Buildings Directive
 US: ENERGY STAR criteria; NFRC U-factor + SHGC label
```

---

## Cross-References

- [Raw Materials](02-RAW-MATERIALS.md) supplies the batch chemistry behind soda-lime flat glass.
- [Forming Techniques](03-FORMING-TECHNIQUES.md) places float glass among blowing, casting, drawing, and pressing.
- [Safety Glass](06-SAFETY-GLASS.md) follows flat glass into tempered, laminated, and automotive systems.

## Common Confusion Points

**Float glass ≠ tempered or laminated**:
Float is the process by which flat glass is made. The resulting "annealed float glass" is the standard building block. Tempering and laminating are subsequent processes applied to float glass for specific applications. A float glass pane by itself is the weakest, most dangerous form of flat glass in a hazardous location.

**Low-E "hard coat" vs "soft coat"**:
Hard coat (online pyrolytic): applied during manufacture; very durable; can be tempered after; lower performance. Soft coat (offline sputtered): applied cold; much better performance; cannot be tempered after application; must be in sealed IGU. The coating types aren't interchangeable — installers must know which type they're handling.

**Tin side matters for some applications**:
Tin side vs air side can affect: ion exchange strengthening depth (Gorilla Glass type processes), specific coating adhesion, some acid etching effects. For most standard window applications, it's irrelevant. Detect with 365nm UV light — tin side fluoresces white.

**Float lines don't stop**:
A float line is a continuous operation running for 10-15 years. There is no "batch production" — the furnace runs continuously and the ribbon runs continuously. This is why supply chain reliability matters enormously to float glass producers.

---

## Decision Cheat Sheet

| Use Case | Choose | Why / Constraint |
|---|---|---|
| Ordinary framed window away from hazardous locations | Annealed float glass | Cheapest optically flat base product; not a safety glass |
| Door, low-level glazing, shower, guard, or impact-risk location | Tempered or laminated safety glass | Annealed float is dangerous in hazardous locations; code usually controls |
| Overhead, security, hurricane, or acoustic glazing | Laminated glass | Interlayer retains fragments and adds security/acoustic damping |
| Cold-climate residential IGU | Soft-coat Low-E on protected cavity surface plus argon | Best insulation per cost; coating must be sealed inside the unit |
| Hot-climate facade with cooling-load problem | Solar-control Low-E / spectrally selective coating | Lower SHGC matters more than maximum passive solar gain |
| Glass that must be tempered after coating | Online hard coat | Pyrolytic coating survives tempering; soft coat usually cannot |
| Highest thermal performance where weight/cost are acceptable | Triple glazing, often argon or krypton in narrow cavities | Lower U-value; check frame, hardware, and edge-spacer limits |
| Museum/display/solar application where reflection matters | Anti-reflective coated float | Transmission and reflection dominate value, not basic flatness |
| Hard-to-clean exterior roof or conservatory glass | Online TiO2 self-cleaning coating | Needs UV activation and rain rinse; not magic dirt removal |
| Process troubleshooting or coating adhesion issue | Identify tin side with 365nm UV | Tin side fluorescence reveals the bath-contact surface |

File: glassmaking/05-SPECIALTY-GLASS.md
---
maxim_schema: maxim.frontmatter.v1
id: maxim:glassmaking:specialty-glass
kind: guide
module: glassmaking
section: glassmaking
title: Specialty Glass - Borosilicate, Lead Crystal, Optical, Glass-Ceramics
status: source-custody
source_custody: partial
current_path: glassmaking/05-SPECIALTY-GLASS.md
canonical_path: glassmaking/05-SPECIALTY-GLASS.md
backsource_ids: [proof-backfill:glassmaking:05-specialty-glass, git-history:glassmaking:05-specialty-glass]
concepts: [specialty, glass]
root_concepts: [specialty, glass]
index_roles: [guide, root-concept]
remap_from: []
remap_to: []
updated: null
---
# Specialty Glass — Borosilicate, Lead Crystal, Optical, Glass-Ceramics

## The Big Picture

Standard soda-lime glass handles ~90% of all applications. For the other 10%, specialized compositions enable performance impossible from a commodity material: the thermal shock resistance of Pyrex, the near-zero expansion of Zerodur, the extreme scratch resistance of Gorilla Glass, or the transparency of fused silica at 193nm wavelengths used in chip fabrication.

```
SPECIALTY GLASS LANDSCAPE
===========================

GLASS TYPE          KEY PROPERTY         PRIMARY APP
————————————        ————————————————     ——————————————————————————
Borosilicate        Low CTE (3.3×10⁻⁶)  Lab, cookware, pharma, lighting
Fused silica        Ultra-low CTE;        Semiconductor, UV optics,
                    UV transparent        telescope mirrors
Lead crystal        High RI (1.56);       Cut tableware, historical optics
                    High dispersion
Aluminosilicate     Ion-exchangeable;     Smartphone screens (Gorilla Glass)
(Corning Gorilla)   High strength
Glass-ceramics      Near-zero CTE;        Telescope mirrors (Zerodur),
                    tunable properties    cooktops (Ceran), dinnerware (Corelle)
Optical glass       Precise RI+Abbe       Camera lenses, microscopes, lasers
Chalcogenide        IR transparent        Thermal imaging optics
Fluoride (ZBLAN)    Mid-IR transparent    Specialty fiber optics
```

---

## Borosilicate Glass

```
BOROSILICATE — COMPOSITION AND PROPERTIES
==========================================

COMPOSITION:
 SiO₂:  ~80%  (network former)
 B₂O₃:  ~13%  (network former; triangular BO₃ groups + some BO₄)
 Al₂O₃: ~2%   (network former; improves chemical durability)
 Na₂O:  ~4%   (modifier; maintains workability)

INVENTED: Otto Schott (Carl Zeiss Glass Laboratory, Jena, 1887)
 Schott → founder of Schott AG, still major specialty glass company

PYREX (Corning, 1915):
 Eugene Sullivan and William Taylor at Corning Glass Works
 Originally: railroad lantern lenses shattering from thermal shock
  (hot lamp + rain splash → rapid cooling → fracture → train signal failure)
 Pyrex formula: similar to Schott's borosilicate; CTE ~3.3×10⁻⁶/°C
 Pyrex brand: now generic; license expired; many brands use "Pyrex" name
  Quality: US Pyrex (Corning) = borosilicate; EU "Pyrex" = sometimes soda-lime
  (Different product under same name in different markets — source of confusion)

PROPERTIES vs SODA-LIME:
 CTE: 3.3×10⁻⁶ vs 9×10⁻⁶ → 3× lower expansion → dramatically better thermal shock
 Chemical durability: higher silica + alumina → better resistance to acids
 Working temperature: higher than soda-lime (~1,250°C working point)
 Softening point: ~820°C vs ~720°C soda-lime
 UV transmission: slightly better than soda-lime; not as good as fused silica
 Cost: 2-4× soda-lime

APPLICATIONS:
 Laboratory glassware (flasks, beakers, condensers, round-bottom flasks):
  Withstands direct flame heating + cooling; acid/base exposure; autoclaving
 Bakeware (Pyrex dishes): oven-safe, dishwasher-safe
 Pharmaceutical packaging (Type I glass):
  Ampules, vials, syringes for injectable drugs
  Must pass ISO 4802 and USP standards for drug compatibility
 Lighting: halogen lamp envelopes (hot); HID (high-intensity discharge) envelopes
 Nuclear waste storage: borosilicate glass matrix immobilizes radioactive waste
  (Hanford Site in US; La Hague in France — vitrification)
 Telescope mirror blanks (large grinding blanks, not Zerodur-class)

TYPE I PHARMACEUTICAL GLASS:
 Strictest chemical durability class (ISO 4802, USP Type I)
 Required for all injectable drug formulations (IV, IM, SC)
 Standard: borosilicate (Schott FIOLAX, Corning Valor)
 Critical: drug stability; no leaching of glass ions into formulation
 Tungsten contamination: glass-to-metal seals in prefilled syringes
  → trace tungsten can denature protein biologics; major QA issue
```

---

## Fused Silica and Quartz Glass

```
FUSED SILICA (VITREOUS SILICA)
================================

COMPOSITION: Pure SiO₂; no modifiers
Produced by: fusing high-purity quartz crystal or synthetic SiO₂

TYPES:
 Type I: natural quartz crystallite (OH content ~5 ppm or less)
 Type II: electrically fused natural quartz (higher OH, ~30-200 ppm)
 Type III: synthetic (flame hydrolysis of SiCl₄; high OH ~1,000 ppm)
 Type IV: synthetic (plasma-fused; very low OH; high purity)
 OH content matters: high OH absorbs at 2.7μm and overtones → limits IR use
  but OH-free glass absorbs more strongly in certain UV bands

EXTREME PROPERTIES:
 Tg: ~1,200°C (vs 520°C soda-lime)
 CTE: 0.55×10⁻⁶/°C (vs 9 for soda-lime) — 16× lower
 Working point: >2,000°C — requires special equipment
 Chemical resistance: extreme (dissolves only in HF and hot concentrated NaOH)
 Transmission: 180nm (deep UV) to ~4μm (near-IR) — broad range
 UV radiation resistance: does not solarize (UV darkening) unlike soda-lime

APPLICATIONS:
 Semiconductor wafer fabrication:
  Quartz diffusion tubes (1,050°C+ processes; must not contaminate Si)
  Quartz wafer carriers, boats, paddles for furnace processing
  Quartz bell jars for epitaxial growth, LPCVD
  Any high-temperature process near silicon wafers = quartz glass

 UV optics:
  Excimer laser (193nm ArF; 248nm KrF) photolithography optics
  Soda-lime absorbs UV; fused silica transparent to 180nm
  DUV (deep UV) stepper lenses: fused silica blanks, ground to nanometer
  accuracy; all semiconductor fab lithography optics use fused silica

 Astronomical mirrors:
  Large telescope primary/secondary mirrors: ULE glass (Corning)
  or Zerodur (Schott) preferred for near-zero CTE
  Fused silica: backup for smaller optics

 Specialty lab: UV-transparent cuvettes; UV windows for spectrometers
```

---

## Lead Crystal and Lead-Free "Crystal"

```
LEAD CRYSTAL
=============

COMPOSITION:
 Full lead crystal (UK/EU standard): PbO ≥24%; SiO₂ ~55%; K₂O ~10%
 Lead "cristal": PbO 10-23%
 Crystallin: PbO <10%; technically not "crystal"

PROPERTIES:
 Refractive index: ~1.56 (vs 1.52 soda-lime)
 Dispersion: higher than soda-lime (lower Abbe number) → more "fire" in cut facets
 Density: ~3.1 g/cm³ (vs 2.5 soda-lime) → heavier feel
 Hardness: Mohs ~5.5 (softer than soda-lime ~6) → easier hand cutting
 Ringing sound: resonant when tapped — acoustic quality from density
 Working temperature: ~900-1,000°C (lower than soda-lime → easier forming)

WHY LEAD:
 PbO is both flux (lowers working temperature) AND high-RI network modifier
 The combination of lowered hardness (cuttable by wheel) + high RI + low
 working point was the basis for English lead crystal tradition (Ravenscroft 1676)

HEALTH CONCERNS:
 Lead leaches from glass into acidic liquids stored for extended periods
 Most dangerous: lead crystal decanters filled with wine, port, spirits
  Lead levels in wine stored 1+ month in lead decanter: up to 1,000+ μg/L
  FDA and EU limits for lead in beverages: 10-100 μg/L (varies by category)
 Food-contact lead crystal: EU restricted commercial use; still legal for
  occasional use tableware; most manufacturers switched to lead-free
 Modern "crystal": BaO, K₂O, ZnO, or Ti/Zr additions to achieve
  high RI + optical performance without lead

MAJOR BRANDS:
 Waterford (Ireland): iconic cut crystal; major UK/EU wedding gift tradition
 Riedel (Austria): wine glasses; focus on form over decoration
 Baccarat (France): oldest major crystal house (1764); prestige market
 Swarovski: fine lead crystal for jewelry/decoration, not tableware
 Schott Zwiesel: Tritan crystal (non-lead; BaO/ZnO/TiO₂) — bar industry
```

---

## Optical Glass

```
OPTICAL GLASS — PRECISION COMPOSITION
=======================================

PURPOSE: precisely controlled RI and Abbe number for lens design

SCHOTT CATALOG: 90+ glass types; each identified by type code
 N-BK7: Standard borosilicate crown; RI 1.5168, Abbe 64.2; most common
 N-SF11: Dense flint; RI 1.7847, Abbe 25.8; high dispersion
 N-LAK22: Lanthanum dense crown; RI 1.6510, Abbe 56.2
 P-LASF50: Heavy flint; RI 1.8070, Abbe 40.9
 LOHSM (heavy metals): Nb₂O₅, Ta₂O₅, La₂O₃ for very high RI up to ~2.0

MANUFACTURERS:
 Schott (Germany, Mainz): oldest; most comprehensive catalog
 Ohara (Japan): major catalog, slightly different type designations
 Hoya (Japan): primarily for photographic optics
 CDGM (China): growing market share; broader price range

PRODUCTION REQUIREMENTS:
 Platinum-lined crucibles: no contamination from refractory
 Very slow controlled cooling (weeks for large blanks): minimize stress
 Homogeneity testing: interferometry checks RI variation within blank
  → must be <5×10⁻⁶ for typical optics; <1×10⁻⁶ for precision
 Bubble/inclusion free: critical for high-end optics
  (seed density measured in mm³; specified per volume)
 Transmission: specified at multiple wavelengths (Fraunhofer lines)

ACHROMATIC OPTICS:
 Crown glass (high Abbe, moderate RI) paired with flint glass (low Abbe, high RI)
 Achromatic doublet: cemented pair cancels longitudinal chromatic aberration
  (two wavelengths brought to same focus)
 Apochromat: three glasses or fluorite; brings three wavelengths to same focus
 Used in: camera objectives, microscope objectives, telescope refractors
```

---

## Glass-Ceramics

```
GLASS-CERAMICS — CONTROLLED DEVITRIFICATION
============================================

DEFINITION:
 Start as glass → heat treatment causes controlled partial crystallization
 Crystalline phase(s) embedded in residual glassy matrix
 Properties: intermediate between ceramic and glass; often better than either alone

DISCOVERY:
 S. Donald Stookey (Corning), 1957
 Accidentally: furnace malfunction overheated photosensitive glass
 Expected: molten glass would run out of furnace; expected disaster
 Actual: glass became white and opaque — and did NOT break
 Investigation: controlled crystallization; the material was strong
 This led to: Pyroceram (first commercial glass-ceramic)

PROCESS:
 1. Melt glass with nucleating agents (TiO₂, ZrO₂, P₂O₅)
 2. Form glass object by standard methods
 3. Nucleation heat treatment: hold at 650-800°C
    → nucleating agents create crystal nuclei throughout material
 4. Crystal growth heat treatment: hold at 800-1,000°C
    → crystals grow from nuclei; volume fraction/size controlled
 5. Result: 40-80% crystalline by volume; properties change dramatically

KEY GLASS-CERAMICS:

 ZERODUR (Schott, 1968):
  LAS (lithium aluminosilicate) glass-ceramic
  CTE: ~0.0±0.1×10⁻⁶/°C over 0-50°C range — effectively zero expansion
  Crystal phase: β-quartz solid solution (negative CTE) + residual glass (positive CTE)
  → balanced to achieve near-zero net expansion
  Application: telescope mirror blanks (VLT, ELT primary mirrors);
               ring laser gyroscope blocks; precision instruments
  Why critical for telescopes: thermal expansion of mirror → focus changes;
   Zerodur mirrors → thermally stable even as temperature changes overnight

 MACOR (Corning, 1970s):
  Machinable glass-ceramic (fluorophlogopite mica crystals)
  The mica crystals have low cleavage strength → crack deflects along mica
  → can be machined with ordinary carbide tooling to precise dimensions
  Application: high vacuum components, electrical insulators, precision forms
   where grinding to shape is impractical

 SCHOTT CERAN / EUROKERA (stovetop glass-ceramics):
  LAS glass-ceramic; very low CTE (~0.5×10⁻⁶/°C) — thermally stable
  Smooth glass surface (easy cleaning) over ceramic body (thermal stability)
  Transmits IR (radiant element visible/effective through panel)
  Black glass-ceramic (iron oxide colorant + crystalline opacifier)
  "Ceramic cooktop" is actually glass-ceramic; not crystalline ceramic

 CORELLE (Corning, 1970):
  Laminated glass-ceramic dinnerware
  Three-layer structure:
   Outer layers: compressive stress from CTE mismatch
   Core: LAS glass-ceramic
  Result: very high strength in bending; chip resistant
  Thermal shock resistant; lightweight vs earthenware
  Failure mode: when force exceeds threshold → shatters suddenly
   (stored energy releases; characteristic "Corelle explosion")

GLASS-CERAMIC vs CERAMIC:
 Glass-ceramic: starts as glass; crystallizes partially; glassy matrix remains
 Technical ceramic: formed from powder; no glassy matrix
 Glass-ceramic can retain glass's advantages (transparency possible if
 crystal size < wavelength; forming by glass methods) + gain ceramic properties
```

---

## Aluminosilicate Glass — Gorilla Glass

```
GORILLA GLASS AND ION EXCHANGE STRENGTHENING
=============================================

COMPOSITION:
 Base: alkali aluminosilicate glass (high Al₂O₃ + alkali)
 More Al₂O₃ than standard glass; Na₂O + some K₂O
 Higher viscosity at working temperature than soda-lime
 Tg ~550-600°C

ION EXCHANGE STRENGTHENING:
 Immerse glass in molten KNO₃ at ~400-450°C (below Tg)
 K⁺ ions from salt replace smaller Na⁺ ions in glass surface
 K⁺ radius (1.38Å) > Na⁺ radius (1.02Å)
 K⁺ packs more tightly in existing Na⁺ sites → surface in compression
 Compressive stress layer: 30-80 μm deep (DoL = depth of layer)
 Surface compression: 600-900 MPa (glass surface normally ~70 MPa)
 Central tension: must balance compression (stored elastic energy)

PERFORMANCE:
 Compressive surface = shield: surface crack must grow against compression
 → dramatically higher force to initiate fracture
 Fragmentation: when fracture does occur, all stored energy releases →
  usually complete fracture; not tempered "dice" but sudden break
 Gorilla Glass 7 (latest): DoL ~50μm; compressive stress ~800 MPa
 Drop test: 2m drop onto rough surface → withstand (spec varies by version)

CORNING GORILLA GLASS HISTORY:
 Chemcor (1962): original ion-exchange glass; never commercialized
  (plastic windshields chosen for automotive; original application)
 2007: Steve Jobs calls Wendell Weeks (Corning CEO) 6 weeks before iPhone launch
  "I want this glass; I need 1 million sq ft of it in 6 months"
  Corning restarted Chemcor production (now with 45 years of improvement)
  → iPhone 1 launched with Gorilla Glass
 Gorilla Glass 1 (2008) → ongoing development; annual generations

COMPETITORS:
 Schott Xensation: German competitor; similar ion exchange performance
 AGC Dragontrail: Japanese; primarily for non-Apple devices
 All use same fundamental chemistry; differentiate on DoL/CS specs

AUTOMOTIVE APPLICATION (growing):
 Gorilla Glass windshields: ~30% thinner/lighter than standard laminated
 Weight saving: 50-60% of standard glass windshield (glass is heavy)
 Hybrid laminate: Gorilla Glass exterior + thin float glass inner ply
 Aerodynamic + fuel economy benefit; growing adoption
```

---

## Cross-References

- [Glass Science](01-GLASS-SCIENCE.md) supplies the network, viscosity, and annealing foundation specialty glasses modify.
- [Raw Materials](02-RAW-MATERIALS.md) explains the compositional levers behind borosilicate, lead crystal, and optical glass.
- [Optical Fiber](07-OPTICAL-FIBER.md) follows ultra-pure specialty glass into telecommunications infrastructure.

## Common Confusion Points

**Borosilicate = thermal shock resistant; not the same as tempered**:
Borosilicate (Pyrex) handles thermal shock because of low CTE — small temperature changes create small stress. Tempered glass handles mechanical impact because of compressive surface stress. They're different solutions to different failure modes. Borosilicate is less resistant to impact than tempered soda-lime.

**"Crystal" glass is not crystalline**:
Lead crystal and crystal glass are amorphous — they have no crystal structure. The name comes from their resemblance to rock crystal (quartz). Gorilla Glass (amorphous) is unrelated to "crystal" despite having "glass-ceramic" processing options.

**Glass-ceramics are not fully ceramic**:
A glass-ceramic has a residual glassy phase (typically 20-60% glass). It is not a traditional ceramic (sintered powder compact). The glass phase contributes processability; the crystalline phase contributes properties.

**Zerodur ≠ fused silica**:
Both have very low CTE but via different mechanisms. Fused silica: pure SiO₂, very low CTE from molecular structure. Zerodur: glass-ceramic where crystal and glass phases have opposing CTEs that cancel. Fused silica is much harder to process; Zerodur is engineered to near-net shape and polished.

---

## Decision Cheat Sheet

| Application | Specialty Glass |
|-------------|----------------|
| Lab flask, direct flame heating | Borosilicate (Pyrex/Schott Duran) |
| Injectable drug vials | Type I borosilicate (FIOLAX/Valor) |
| Semiconductor diffusion tubes | Fused silica (quartz glass) |
| 193nm excimer laser optics | Fused silica (UV transparent) |
| Telescope primary mirror (near-zero CTE) | Zerodur (Schott) or ULE (Corning) |
| Smartphone cover glass | Gorilla Glass (ion-exchanged aluminosilicate) |
| Precision camera lens | Optical glass (N-BK7, N-LAF, N-SF series) |
| Ceramic stovetop panel | LAS glass-ceramic (Schott Ceran) |
| Machinable high-vacuum component | Macor (Corning) |
| Cut crystal decanter (lead-free) | BaO/ZnO crystallin glass |

File: glassmaking/06-SAFETY-GLASS.md
---
maxim_schema: maxim.frontmatter.v1
id: maxim:glassmaking:safety-glass
kind: guide
module: glassmaking
section: glassmaking
title: Safety Glass - Tempered, Laminated (PVB), Automotive, Standards
status: source-custody
source_custody: partial
current_path: glassmaking/06-SAFETY-GLASS.md
canonical_path: glassmaking/06-SAFETY-GLASS.md
backsource_ids: [proof-backfill:glassmaking:06-safety-glass, git-history:glassmaking:06-safety-glass]
concepts: [safety, glass]
root_concepts: [safety, glass]
index_roles: [guide, root-concept]
remap_from: []
remap_to: []
updated: null
---
# Safety Glass — Tempered, Laminated (PVB), Automotive, Standards

## The Big Picture

Annealed glass breaks into large, sharp shards — lethal in high-energy impact situations. Two technologies address this with fundamentally different strategies: tempering (break into harmless granules by pre-stressing) and laminating (hold together by bonding to plastic interlayer). The choice depends on whether you need the glass to disappear safely or to remain structurally intact after breakage.

```
SAFETY GLASS DECISION MATRIX
==============================

                    TEMPERED                LAMINATED
                    ————————————————————    ——————————————————————
Breakage pattern    Small granules ("dice")  Fractures; interlayer holds
                    — no sharp shards        — maintains integrity
Structural after    None: complete failure   Yes: reduced but usable
breakage
Penetration resist. None: glass gone         High: interlayer resists
Strength (intact)   ~4× annealed             ~2× annealed (depends on)
Can be cut after    NO (shatters)             YES (before tempering)
Weight vs annealed  Same                      Heavier (interlayer + 2+ plies)
Applications        Doors, showers, auto      Windshields, overhead, structural
                    side/rear windows         glazing, security, balustrades

ANNEALED (baseline):
 Standard float glass as produced
 Breaks: long, sharp, dagger-like fragments → most dangerous
 Required safety glazing standard: must NOT use annealed in hazardous locations
```

---

## Tempered (Toughened) Glass

```
THERMAL TEMPERING PROCESS
==========================

PHYSICS:
 Same mechanism as Gorilla Glass but by thermal quench, not ion exchange
 Goal: create compressive surface stress by differential cooling

PROCESS:
 1. Cut annealed float glass to final size and shape FIRST
    (cannot cut after tempering)
 2. Grind/polish any edges (edge quality affects strength)
 3. Drill any holes required (same reason — before tempering)
 4. Wash and inspect
 5. Load on horizontal roller conveyor
 6. HEAT: pass through roller furnace to ~640-680°C
    (just above Tg; glass softens slightly but doesn't flow)
 7. QUENCH: exit furnace → high-velocity air jets blast both surfaces
    simultaneously → surface cools rapidly → surface stiffens
    → interior still hot/viscous → interior cools later → contracts
    → interior contraction → surface pulled into compression
    → interior in residual tension

RESULTING STRESS PROFILE:
 Surface: ~100-200 MPa compression (high quality tempering)
 Interior: ~50-100 MPa tension (must balance; Cauchy principle)
 Stress distribution: parabolic through thickness

PROPERTIES:
 Bending strength: ~4× annealed (ASTM C1048)
 Impact resistance: dramatically higher than annealed
 Failure mode: stored elastic energy releases catastrophically
  → thousands of small "dice" granules when fracture threshold exceeded
  → size regulated (EN 12150: 40+ granules per 50cm² area minimum)
 The "dice" are not sharp (more like gravel) → dramatically reduced injury
 Thermal resistance: tolerates larger ΔT than annealed (~200°C vs ~40°C)

CANNOT BE:
 Cut (immediately shatters)
 Drilled after tempering
 Re-annealed and re-tempered (impractical)
 Marked with glass cutter (will shatter from scoring)

HEAT-STRENGTHENED GLASS (partial tempering):
 Same process; slower quench → lower surface stress (~40-70 MPa)
 Stronger than annealed; does NOT dice
 Larger fragments on failure → used where complete dice is unacceptable:
  Structural glass (fins, overhead panels where fragments must remain)
  Glass floors and balustrades (dice pattern unacceptable aesthetically + risk)

EDGE QUALITY MATTERS:
 Most tempering failures initiate at edges (stress concentration)
 Polished seamed edge (PSE): basic; ground and polished → reduces edge flaws
 Flat polished edge: 90° grinding → better uniformity
 Clear bevelled: angled polish for aesthetics + best edge quality
 "Nickel sulfide inclusions" — rare spontaneous failure of tempered glass:
  NiS particles in glass can expand slightly with time → crack initiation
  → entire pane explodes spontaneously (rare; 1:1000-1:3000 panes)
  Prevention: "heat soak testing" (hold tempered at 290°C for 8 hrs →
  any NiS inclusion causes failure in oven, not in building)
```

---

## Chemical Strengthening

```
CHEMICAL STRENGTHENING (ION EXCHANGE)
=======================================

PROCESS: same as Gorilla Glass (see 05-SPECIALTY-GLASS)
 KNO₃ salt bath at ~400°C (below Tg)
 K⁺ replaces Na⁺ at glass surface → compressive stress

ADVANTAGES OVER THERMAL TEMPERING:
 Applicable to thin glass (<2mm; too thin for thermal quench)
 Any shape (curved glass, complex geometry)
 No surface roller marks
 Better edge quality (thermal tempering heats to Tg; can cause edge distortion)
 Higher surface stress possible with extended treatment

APPLICATIONS:
 Smartphone screens (Gorilla Glass — most visible application)
 Pharmaceutical vials (strengthened for handling during filling/capping)
 Aircraft windows (thin; complex curve; must be chemically strengthened)
 Automotive glass (specialty applications)
 Medical devices (optics, diagnostic instrument windows)
```

---

## Laminated Glass

```
PVB LAMINATED GLASS
=====================

INVENTION: Edouard Benedictus (France, 1903)
 Dropped flask coated internally with celluloid nitrate solution
 Flask fell; shattered but held together
 Developed for automotive windshields; commercial production 1920s

PVB (POLYVINYL BUTYRAL) INTERLAYER:
 Production: reacted from polyvinyl alcohol + n-butyraldehyde
 Properties: clear; flexible; tough; strongly adhesive to glass
 Melting onset: ~60-70°C (bonds to glass under heat and pressure in autoclave)
 Impact energy absorption: PVB deforms and tears rather than letting glass cut
 Thickness: 0.38mm (standard), 0.76mm (structural, acoustic), 1.52mm (thick acoustic)

AUTOCLAVE PROCESS:
 1. Two clean, dry glass plies
 2. PVB sheet placed between plies (in clean room; avoid dust, moisture)
 3. Nip roll: squeeze out air bubbles; temporary bond from PVB tack
 4. AUTOCLAVE: 120-140°C, 10-12 bar (10-12 atm) for 30-45 minutes
    → PVB fully bonds to both glass surfaces under pressure/heat
 5. Remove: cooled; permanent laminate
 Windshield version: two glass plies + PVB; formed as matched pairs
  (both plies bent simultaneously → identical curvature for laminating)

SGP (SENTRYGLAS PLUS):
 Ionoplast interlayer (Kuraray, formerly DuPont)
 ~5× stiffer than PVB → post-fracture deformation much lower
 Higher tear resistance → better penetration resistance
 Applications: structural glazing (balustrades, canopies, glass floors)
  → continues to carry load after breakage; glass laminate remains intact

EVA (ETHYLENE VINYL ACETATE):
 Alternative interlayer; processed without autoclave (cast/cured)
 Used in: solar panels (between glass and silicon cells), some laminates
 Optical quality slightly lower than PVB in some applications

ACOUSTIC LAMINATED GLASS:
 Thicker PVB or specialty acoustic PVB (viscoelastic mid-layer)
 Coincidence frequency shifted; sound transmission loss improved
 STC 35-40 vs STC 28-32 for single annealed glass
 Common: hotel rooms on busy streets, recording studios, airports
```

---

## Automotive Glass

```
AUTOMOTIVE GLASS — SYSTEM OVERVIEW
=====================================

WINDSHIELD (front):
 MUST be laminated by law (all major markets)
 Reasons: holds together in crash (no glass intrusion into cabin)
          airbag deploys against windshield → must not shatter
          "safety" = vision maintained even if cracked
 Typical construction: 2.1mm glass + 0.76mm PVB + 2.1mm glass
  or 3mm + 0.38mm + 3mm (older standard)
 Modern trend: thinner outer glass + Gorilla Glass inner
  (Corning Gorilla Glass in Autoglass hybrid = weight saving)
 Compound curve: double curvature; formed by gravity bending
  matched glass pairs (two plies bent together for precise matching)
 Defrost: resistance heating via conductive film or printed silver paste
  lines (fine pitch; almost invisible at distance)
 UV/IR filter: PVB can contain UV absorbers; glass can have IR filter coating
 HUD-ready: special wedge PVB or inner glass with slight wedge angle
  → corrects double reflection of HUD projection onto windshield

SIDE AND REAR WINDOWS:
 MUST be tempered (most markets)
 Reason: immediate egress; fire, drowning scenarios → must be breakable
          by emergency responders (emergency hammer → one strike)
 Single glass (not laminated): can be broken by rescue team
 Side tempered glass: "dices" on impact → reduced injury; occupant can
  break with rescue hammer or center punch in emergencies

ACOUSTIC WINDSHIELDS:
 Thick PVB (typically 0.76mm or acoustic PVB grade)
 Significant NVH (noise, vibration, harshness) reduction
 Premium vehicles: ~50% thinner windshields than standard

PANORAMIC GLASS ROOFS:
 Laminated + solar control coating (reduces thermal load)
 Large format: complex double-curvature pressing
 Safety concern: overhead laminated glass must retain fragments absolutely
  → SGP interlayer preferred over PVB for structural stability

SPECIALIST:
 Embedded antenna: printed silver antenna lines for radio/GPS/4G
 Heads-up display (HUD): special optical requirements
  Standard flat glass: two reflections (inner and outer surface)
  → ghost image in HUD projection
  Solution: wedge-shaped PVB or slight glass wedge → converges
  the two reflections so they overlap → single sharp HUD image
```

---

## Bulletproof and Blast-Resistant Glass

```
SECURITY GLAZING
=================

BULLETPROOF GLASS:
 Multiple laminated layers; typically glass-polycarbonate-glass-polycarbonate
 Or: multiple laminated glass plies with PVB
 Polycarbonate inner layer (spall shield): catches glass fragments from last
  glass layer as bullet penetrates layers → spall containment
 Thickness: ~25mm for handgun resistance; 50-75mm+ for rifle
 Weight: very heavy (25-75+ kg/m²); structural support required
 Not "bulletproof" — "bullet-resistant" to specified threat level:
  UL 752 (US): levels 1-8 (9mm to 7.62mm high-power)
  EN 1063 (EU): classes BR1-BR7
  The glass passes if it stops the specified projectile after 3 shots

BLAST-RESISTANT GLASS:
 Fundamentally different threat: impulse load (shock wave + duration)
 vs bullet (small area, very high velocity)
 Window panels become missiles in explosive events → principal injury mechanism
 Design goal: window remains in frame; absorbs blast energy; fragments don't fly
 SGP interlayer: high stiffness → resists sagging post-fracture
 Frame design critical: the laminate must be retained by frame under blast pressure
 Standards: GSA (US government) TS01-2003; ISO 16933 blast testing

BALLISTIC GLASS AT SCALE:
 Armored vehicle glass: glass-ceramic or multi-laminate
 Bank teller windows: bullet-resistant; typically 35-40mm thick
 Presidential limousines: extensive glazing package; weight concerns
```

---

## Standards and Codes

```
SAFETY GLAZING STANDARDS
==========================

US STANDARDS:
 ANSI Z97.1: Safety Glazing Material Used in Buildings — test standard
  Impact test: ball drop or pendulum impact
  CPSC 16 CFR Part 1201: mandatory for hazardous locations
  Locations requiring safety glazing: doors/sidelights, shower enclosures,
  pool fencing, low-level glazing (<18" above floor in traffic areas)

EU STANDARDS:
 EN 12150-1: Tempered glass specification (composition, dimensions, flatness)
 EN 12600: Glass in building — impact pendulum test
  EN 14179: Thermally toughened and heat-soaked borosilicate
 EN 14449: Laminated safety glass

UK:
 BS 6206: Impact performance requirements for flat safety glass
 Building Regulations Part N (now Part K): glazing safety in buildings

BUILDING CODE REFERENCES:
 IBC (International Building Code) Section 2406: glazing in hazardous locations
 NFPA 80: Fire door assemblies (includes rated glass requirements)
 Rated fire glass: must resist fire AND thermal shock; different product
  (wired glass, intumescent laminated fire glass) from safety glass
```

---

## Cross-References

- [Float Glass](04-FLOAT-GLASS.md) supplies the flat-glass substrate most safety glass starts from.
- [Glass Science](01-GLASS-SCIENCE.md) explains stress, annealing, and fracture behavior behind tempering and lamination.
- [Glass Trades](10-GLASS-TRADES.md) connects safety glass to glazing, installation, and code-facing practice.

## Common Confusion Points

**Tempered glass is NOT the same as laminated glass**:
Completely different products for different safety purposes. Tempered = fragments into granules (emergency egress; shower doors); laminated = holds together (windshields; overhead glazing). Confusing them in specification is a serious design error.

**"Toughened" = "tempered"**:
British terminology uses "toughened glass"; North American uses "tempered glass." Same product, same process. UK standard: BS EN 12150.

**Safety glass ≠ fire-rated glass**:
Safety glass (tempered, laminated) is not automatically fire-rated. Fire-rated glass must meet fire resistance criteria (integrity/insulation) AND be impact-safe. Fire-rated glass products (intumescent laminates, borosilicate) are a separate product category from standard safety glass.

**Heat-strengthened ≠ tempered**:
Heat-strengthened glass has lower surface stress (~40-70 MPa vs 100-200 MPa) and does NOT dice. It's stronger than annealed but is NOT a safety glass product by most standards. Do not substitute for tempered in safety-critical applications.

**NiS inclusions: rare but real**:
Nickel sulfide inclusions cause spontaneous failure of tempered glass after installation — without any external impact. Most visible in dramatic façade glass failures. Heat-soak testing eliminates most problematic units. The failure rate without heat soak: ~1 in 1,000-3,000 panes.

---

## Decision Cheat Sheet

| Application | Glass Type |
|-------------|-----------|
| Shower door or enclosure | Tempered |
| Building entrance door | Tempered |
| Car windshield | Laminated (legal requirement) |
| Car side window | Tempered (legal requirement) |
| Glass floor or balustrade | Laminated (SGP interlayer) |
| Overhead skylight | Laminated |
| Bank teller window | Bullet-resistant laminate |
| Hospital or school window (hurricane zone) | Impact-rated laminated |
| Structural glass canopy post-breakage capacity | SGP laminated |
| Glass where fragments must not fall | Laminated (overhead always) |
