Repository: giodl73-repo/MAXIM

# MAXIM — A Reference Library

**Skills built MAXIM; skills keep it honest.** A self-authored peer-level reference spanning computing, mathematics, physics, life sciences, history, the arts, material culture, and the natural world — every page produced through a review pipeline (`@editor` tags as live dashboard, a style contract as gate, a graduation check before a guide leaves review). The same skills that write each guide hold it to the bar.

**13 sections · 217 directories · ~2,170 guides · ~14,070 pages · 52 bound volumes.** Organized as a deck of cards — 13 sections × 4 volumes — so the whole library fits a single shelf. Every guide opens with a **landscape diagram**, layers downward into the territory, and ends with a **decision cheat sheet** for "what do I use when." ASCII throughout, no pictures that can't be reproduced with a typewriter.

Built for the reader who wants enough structure to navigate a field they didn't study, and enough depth to stay useful after they have.

**Review roles:** This repo uses
[ROLES](https://github.com/giodl73-repo/ROLES), the `.roles` convention for
repository-local review panels.

---

## Start Here

**[Explore MAXIM](https://giodl73-repo.github.io/MAXIM/explore/)** searches
published guide entries with a reusable Rust inverted index running locally as
WebAssembly. Filter by module and follow results directly to their guide
headings. See [search architecture and build instructions](docs/search.md).

| If you're... | Go to |
|---|---|
| New to the library | [`FOREWORD.md`](FOREWORD.md) — why it exists, how to use it |
| Looking for a specific topic | [`index.md`](index.md) — linked entry points for every section |
| Wondering what's covered | [`TRACKER.md`](TRACKER.md) — full status, 217 directories |
| Looking for a reading path | [`READING-MAPS.md`](READING-MAPS.md) — 13 curated routes through the library |
| Curious about cross-connections | [`CONCEPT-INDEX.md`](CONCEPT-INDEX.md) — ideas that recur across sections |
| Building physical volumes | [`BILL-OF-MATERIALS.md`](BILL-OF-MATERIALS.md) · [`VOLUMES.md`](VOLUMES.md) · [`COLOPHON.md`](COLOPHON.md) |

---

## The 13 Sections

Each section has its own landing page with a landscape diagram, directory map, and curated entry points. For per-directory file counts and coverage detail, see [`TRACKER.md`](TRACKER.md).

| # | Section | Landing Page |
|---|---|---|
| 1 | Computing & Software | [`sections/computing-software.md`](sections/computing-software.md) |
| 2 | Mathematics & Physics | [`sections/mathematics-physics.md`](sections/mathematics-physics.md) |
| 3 | Mechanics *(classical engineering, antiquity → ~1900)* | [`sections/mechanics.md`](sections/mechanics.md) |
| 4 | Technology *(modern engineering, 1900 →)* | [`sections/technology.md`](sections/technology.md) |
| 5 | Life Sciences | [`sections/life-sciences.md`](sections/life-sciences.md) |
| 6 | Earth & Space | [`sections/earth-space.md`](sections/earth-space.md) |
| 7 | History & Ideas | [`sections/history-ideas.md`](sections/history-ideas.md) |
| 8 | Social Sciences | [`sections/social-sciences.md`](sections/social-sciences.md) |
| 9 | Language & Communication | [`sections/language-communication.md`](sections/language-communication.md) |
| 10 | Arts & Culture | [`sections/arts-culture.md`](sections/arts-culture.md) |
| 11 | Material Culture | [`sections/material-culture.md`](sections/material-culture.md) |
| 12 | Natural World | [`sections/natural-world.md`](sections/natural-world.md) |
| 13 | People *(the Ace — origin and culmination)* | [`sections/people.md`](sections/people.md) |

All 13 sections are **authored end-to-end** (batches 1–13). Style/`@editor` graduation
is largely clean; **factual certification is narrower** — see
[`context/gold/REGISTRY.md`](context/gold/REGISTRY.md) (2 Certified Gold guides;
large Candidate-Hardened backlog) and the honest-gap audits under `context/audits/`.

---

## Companions & Projects

Standalone works that extend the core library.

| Project | What it is |
|---|---|
| [`atlas/`](atlas/00-OVERVIEW.md) | **Atlas** — SVG hybrid maps with Natural Earth coastlines. 52 maps planned, one per volume. |
| [`naturalis/`](naturalis/00-OVERVIEW.md) | **Naturalis** — visual companion to the Natural World section (silhouettes, plates, specimens). |
| [`puzzle-hunt/`](puzzle-hunt/) | **Puzzle Hunt** — layered cryptographic puzzle embedded across the library. |
| [`joker/`](joker/) | **Joker** — the 53rd card. Hidden companion to the deck. |
| [`cards/`](cards/) | **Cards** — one-page summaries, one per volume. |
| [`read-this-first/`](read-this-first/) | **Volume 0** — water, fire, shelter, food, healing, and how to copy these books by hand. |

Full list of library-level initiatives: [`PROJECTS.md`](PROJECTS.md). Expansion process: [`EXPANSION.md`](EXPANSION.md).

---

File: plastics-polymers/02-THERMOPLASTICS.md
---
maxim_schema: maxim.frontmatter.v1
id: maxim:plastics-polymers:thermoplastics
kind: guide
module: plastics-polymers
section: plastics-polymers
title: Major Thermoplastics: PE, PP, PET, PS, PVC
status: source-custody
source_custody: partial
current_path: plastics-polymers/02-THERMOPLASTICS.md
canonical_path: plastics-polymers/02-THERMOPLASTICS.md
backsource_ids: [proof-backfill:plastics-polymers:02-thermoplastics, git-history:plastics-polymers:02-thermoplastics]
concepts: [thermoplastics]
root_concepts: [thermoplastics]
index_roles: [guide, root-concept]
remap_from: []
remap_to: []
updated: null
---
# Major Thermoplastics: PE, PP, PET, PS, PVC

## The Big Picture

```
+--------------------------------------------------------------------+
|              THE FIVE COMMODITY THERMOPLASTICS                     |
|         ~80% of all plastic by volume lives here                   |
|                                                                    |
|  PE           PP           PVC          PS           PET           |
|  --           --           ---          --           ---           |
|  Polyethylene Polypropylene Polyvinyl   Polystyrene  Polyethylene  |
|                             chloride                 terephthalate |
|                                                                    |
|  All carbon   Methyl side  Chlorine     Benzene      Ester linkage |
|  backbone     group        substituent  ring         in backbone   |
|                                                                    |
|  Density:     Semi-xtal    Rigid or     Amorphous    Semi-xtal     |
|  0.91–0.97    density      flexible     transparent  (bottle) or   |
|  g/cm³        0.90–0.91    depending on brittle      amorphous     |
|               g/cm³        plasticizer               (film)        |
+--------------------------------------------------------------------+
```

---

## Polyethylene (PE)

### The Grade Landscape

```
    PRESSURE / CATALYST
         |
    HIGH P, FRP ──────────────────────► LDPE
    (autoclave, ~2000 atm)               Low-density PE
    Branches: short + long chain         d = 0.910–0.930 g/cm³
    χ_c = 40–55%                         Tg = –100°C  Tm = 110°C
                                         Flexible film, bread bags
         |
    LOW P, Ziegler-Natta ─────────────► HDPE
    (50–80°C, 10–30 atm)                 High-density PE
    Near-linear                          d = 0.940–0.970 g/cm³
    χ_c = 65–80%                         Tg = –120°C  Tm = 130–135°C
                                         Pipes, bottles, containers
         |
    LOW P, Comonomer (butene/hexene) ──► LLDPE
    Ziegler-Natta or metallocene         Linear LDPE
    Short branches only, no LCB         d = 0.915–0.940 g/cm³
    χ_c = 35–60%                         Stretch film, rotomolding
         |
    Very high MW ─────────────────────► UHMWPE
    (Mn > 1,000,000 g/mol)               d = 0.930–0.935 g/cm³
    Cannot injection mold — sinter       Prosthetic joints, ropes,
    or ram extrude                       ballistic panels
```

### PE Structure–Property Summary

| Grade | MFI (g/10min) | Tensile (MPa) | Key property | Main use |
|-------|---------------|---------------|--------------|----------|
| LDPE | 0.2–20 | 8–17 | Flexible, clarity | Film, coatings |
| LLDPE | 0.5–5 | 15–30 | Puncture resistance | Stretch wrap, liner |
| HDPE | 0.1–5 | 20–37 | Stiff, chemical resist | Pipe, bottle, crate |
| UHMWPE | N/A (no melt flow) | 35–45 | Wear, impact | Bearing, armor, joint |

---

## Polypropylene (PP)

### Tacticity Drives Everything

```
   ATACTIC (aPP)    — waxy, low Tg, poor properties → byproduct
   ISOTACTIC (iPP)  — commercial PP, χ_c = 60–70%, Tm = 160–170°C
   SYNDIOTACTIC     — specialty, slightly different Tm
```

Commercial PP is isotactic, made with Ziegler-Natta or metallocene catalysts.

### PP Grades

```
   HOMOPOLYMER     — Highest stiffness, Tg ~ –10°C
                      brittleness issue below 0°C
                      Fibers, rigid packaging, caps

   RANDOM          — Comonomer (ethylene ~5%) lowers Tm, more transparent
COPOLYMER           "clear PP" for food containers, medical
                      Tm ~ 140–155°C

   IMPACT          — Ethylene-propylene rubber (EPR) dispersed in iPP matrix
COPOLYMER           Core-shell rubber particles
                      Toughens below 0°C
                      Automotive bumpers, luggage, toolboxes
```

### PP vs. PE Comparison

| Property | PP | HDPE |
|----------|----|----|
| Density (g/cm³) | 0.90–0.91 | 0.94–0.97 |
| Tg (°C) | –10 | –100 to –120 |
| Tm (°C) | 160–170 | 130–135 |
| Max service T (°C) | ~110–130 | ~80–100 |
| Stiffness (GPa) | 1.5–2.0 | 0.6–1.2 |
| Chemical resistance | Excellent | Excellent |
| Fatigue (live hinge) | Excellent | Good |
| Cost | ~$1.1/kg | ~$1.1/kg |

PP's **living hinge** property: Oriented PP film can flex ~10⁷ cycles without
failure — used in flip-top caps everywhere.

---

## Polyvinyl Chloride (PVC)

### The Chlorine Complication

Repeat unit: –(CH2–CHCl)n–
35% chlorine by mass. Atactic (amorphous). Tg ~ 80°C — rigid at room temperature.
The chlorine makes it inherently flame-retardant and resistant to weathering.

**The plasticizer story**:

```
   RIGID PVC (uPVC)                  FLEXIBLE PVC
   ─────────────────                 ─────────────
   No plasticizer                    Plasticizer added (20–40 phr)
   Tg ~ 80°C                         Tg depressed to –30 to –10°C
   Stiff, dense, durable             Soft, leathery, flexible
   Pipes (DIN, ISO, ASTM)            Wire insulation, flooring
   Window frames                     Tubing, medical bags
   Siding, guttering                 Raincoats, inflatable toys
```

Plasticizers (discussed fully in 06-ADDITIVES.md) are typically phthalates
(DEHP, DINP, DINCH) or adipates — small molecules that insert between PVC
chains, increasing free volume and lowering Tg.

### PVC Stability Issues

PVC degrades above 100°C, releasing HCl gas (autocatalytic). Processing
requires **heat stabilizers** (Ca/Zn, organotin, or lead — lead now banned
in most markets).

```
   PVC at 200°C (processing temp):
   –(CH2–CHCl)n– ──► –(CH=CH)– + HCl   [dehydrochlorination]
                          |
                      Polyene sequence
                          |
                      Yellow → orange → brown → black discoloration
                          |
                      Autocatalytic (HCl catalyzes further HCl release)
```

Stabilizers work by:
1. Reacting with HCl (consuming the catalyst)
2. Substituting labile Cl atoms before they eliminate
3. UV absorption (outdoor stability)

### PVC Market

Largest-volume thermoplastic globally after PE and PP. ~44 million t/yr.
~68% used in construction (pipe, window, flooring, wire). Extraordinary
durability — PVC pipe installed in the 1950s still in service.

---

## Polystyrene (PS)

### The Transparency–Brittleness Tradeoff

Repeat unit: –(CH2–CHPh)n–
Atactic. 100% amorphous. Tg ~ 100°C. Crystal-clear, stiff, brittle.

```
   GENERAL PURPOSE PS (GPPS)
   ─────────────────────────
   Transparent, stiff (E ~ 3.5 GPa), brittle (εbreak < 3%)
   Petri dishes, CD cases, disposable cutlery, cosmetics packaging

   HIGH-IMPACT PS (HIPS)
   ─────────────────────
   Rubber-toughened: polybutadiene (PBD) particles dispersed in PS matrix
   Loses transparency, gains toughness
   Yogurt cups, refrigerator liners, printer cartridges

   EXPANDED PS (EPS) — "Styrofoam"
   ────────────────────────────────
   GPPS + blowing agent (pentane) + steam expansion
   ~98% air by volume, density 0.01–0.05 g/cm³
   Excellent thermal insulator (λ ~ 0.033 W/m·K)
   Coffee cups, fish boxes, building insulation boards

   EXTRUDED PS FOAM (XPS)
   ──────────────────────
   Continuous extrusion with CO2/HCFC blowing
   Denser than EPS, better moisture resistance
   Foundation insulation ("blue board", "pink board")
```

### PS vs. ABS

ABS = acrylonitrile-butadiene-styrene terpolymer. Made by rubber-toughening SAN
(styrene-acrylonitrile) with polybutadiene. The three components give:
- A (acrylonitrile): chemical resistance, heat resistance, hardness
- B (butadiene): toughness (Tg –80°C rubber phase)
- S (styrene): stiffness, processability, cost

```
   ABS properties vs. HIPS:

                    HIPS        ABS
   Tensile (MPa)   15–25       35–55
   Impact (J/m)    80–150      200–400
   Tg (°C)         ~100        100–110
   Chemical res     Poor        Moderate
   Cost (vs GPPS)  +15%        +50%

   ABS dominates: LEGO bricks, dashboards, power tool housings,
                  3D printing (FDM), luggage
```

---

## Polyethylene Terephthalate (PET)

### Multiple Lives of One Polymer

Same repeat unit: –[OC-C6H4-CO-O-CH2-CH2-O]n–
Tg = 80°C, Tm = 260°C. Semi-crystalline or amorphous depending on processing.

```
   AMORPHOUS PET (aPET)
   ─────────────────────
   Quench melt fast → Tg inhibits crystallization
   Crystal clear, rigid at room T (below Tg)
   Thermoform trays, "RPET" packaging

   BIAXIALLY ORIENTED PET (BOPET / Mylar)
   ────────────────────────────────────────
   Extrude → biaxially stretch (3–5×) at Tg+20°C
   χ_c ~ 25–40% (oriented crystallites)
   Excellent barrier, high tensile strength
   Food packaging film, capacitor film, photographic film

   INJECTION STRETCH BLOW MOLDED (ISBM) — THE BOTTLE
   ────────────────────────────────────────────────────
   Inject → preform → reheat → stretch+blow
   χ_c ~ 20–30%, wall alignment
   CO2 barrier: critical for carbonated drinks
   ~85 billion PET bottles/year globally

   PET FIBER ("Polyester")
   ───────────────────────
   Melt spin → draw 4–5× → crystallize
   Largest-volume synthetic fiber globally
   Clothing, carpet, tire cord, geotextile

   ENGINEERING PET (GF-PET)
   ─────────────────────────
   30% glass fiber reinforcement
   Connector bodies, under-hood automotive
```

### PET Bottle Physics

```
   Preform (test-tube shape)
         |
         | Reheat to Tg+40–60°C
         ↓
   Stretch rod elongates axially (×2.5–3)
         |
         | Blowing air (2–4 MPa) expands radially (×2–3.5)
         ↓
   Final bottle — biaxially oriented crystalline wall
         |
         | CO2 permeability: ~0.07 cm³·mm/(m²·day·atm)
         | Shelf life: 6–12 months for carbonation
```

---

## The Big Five at a Glance

| Property | LDPE | HDPE | PP | PVC | PS | PET |
|----------|------|------|----|-----|----|-----|
| Density (g/cm³) | 0.92 | 0.95 | 0.91 | 1.38 | 1.05 | 1.38 |
| Tg (°C) | –100 | –120 | –10 | 80 | 100 | 80 |
| Tm (°C) | 110 | 130 | 165 | N/A (amorphous) | N/A | 260 |
| Tensile (MPa) | 10 | 28 | 35 | 50 | 45 | 60 |
| Max service T | 80°C | 100°C | 120°C | 60°C (rigid) | 80°C | 120°C |
| Transparency | Hazy | Opaque | Hazy | Clear (rigid) | Clear | Clear |
| Chem. resist. | Excellent | Excellent | Excellent | Good | Poor | Good |
| Recycle code | 4 | 2 | 5 | 3 | 6 | 1 |

---

## Decision Cheat Sheet

| Application | Best choice | Why |
|-------------|-------------|-----|
| Grocery bag / film | LDPE / LLDPE | Flexible, tough film |
| Milk jug / detergent bottle | HDPE | Stiff, chemical resistant |
| Carbonated drink bottle | PET | CO2 barrier, clarity |
| Water pipe | HDPE or uPVC | Corrosion-free, durable |
| Electrical conduit / window frame | uPVC | Self-extinguishing, durable |
| Wire insulation | Flexible PVC | Dielectric, flexible |
| Packaging tray (clear rigid) | PET (aPET) | Clarity, thermoformable |
| Yogurt cup / fridge liner | HIPS | Impact, cost |
| LEGO / power tool housing | ABS | Impact, appearance |
| Food container / cap | PP | Chemical resistance, live hinge |
| Rigid foam insulation | EPS / XPS | Thermal, cost |

---

## Common Confusion Points

**LDPE vs. LLDPE**: LDPE uses high-pressure FRP; LLDPE uses low-pressure
Ziegler-Natta with comonomer incorporation. LLDPE has better puncture
resistance and tensile strength. Most stretch wrap is now LLDPE or blends.

**PP density < PE?** Yes — PP (0.91 g/cm³) is less dense than HDPE (0.95)
despite the methyl side groups, because the side groups disrupt packing.
Lightest commodity thermoplastic.

**PVC is the only commodity plastic that needs stabilizers to process**:
Without Ca/Zn or organotin stabilizers, PVC would degrade before reaching
melt temperature. This complexity is why PVC compounding is specialized.

**PET bottle vs. PET tray**: Both start the same. Bottle → ISBM → oriented,
partial crystallinity. Tray → quench fast → amorphous, clear. If you heat an
amorphous PET tray above 80°C (microwave), it goes rubbery. Crystallized PET
(CPET) trays are deliberately crystallized to white, enabling oven use to 220°C.
